Repository: easyDiffraction/easyDiffraction

**easyDiffraction** is a scientific software for modelling and analysis of the neutron diffraction data.

Please, visit [https://easyDiffraction.org](https://easyDiffraction.org) for more details.
<!---Travis CI Build Status--->
[20]: https://travis-ci.org/easyDiffraction/easyDiffraction
[21]: https://codecov.io/gh/easyDiffraction/easyDiffraction

[25]: http://badges.herokuapp.com/travis/easydiffraction/easydiffraction?style=flat-square&env=BADGE=win&label=Windows%2010.0&branch=master
[26]: http://badges.herokuapp.com/travis/easydiffraction/easydiffraction?style=flat-square&env=BADGE=osx&label=macOS%2010.13%20(High%20Sierra)&branch=master
[27]: http://badges.herokuapp.com/travis/easydiffraction/easydiffraction?style=flat-square&env=BADGE=linux&label=Ubuntu%20Linux%2016.04%20(Xenial)&branch=master
[28]: https://codecov.io/gh/easyDiffraction/easyDiffraction/branch/master/graph/badge.svg

<!---GitHub Latest Release--->
[30]: https://github.com/easyDiffraction/easyDiffraction/releases/tag/v0.3.9
[35]: https://img.shields.io/badge/Release-v0.3.9_(17_Dec_2019)-informational.svg?style=flat-square

<!---User Manual--->
[40]: https://easydiffraction.github.io/documentation.html
[45]: https://img.shields.io/badge/User_Manual-13_Nov_2019-informational.svg?style=flat-square

<!---License--->
[50]: https://github.com/easyDiffraction/easyDiffraction/blob/master/LICENSE
[55]: https://img.shields.io/badge/License-GNU_GPL_v3.0-informational.svg?style=flat-square

<!---Code coverage--->
[21]: https://codecov.io/gh/easyDiffraction/easyDiffraction
[28]: https://codecov.io/gh/easyDiffraction/easyDiffraction/branch/master/graph/badge.svg

<!---SnapStatus--->
[32]: https://snapcraft.io//easydiffraction/badge.svg
[31]: https://snapcraft.io/easydiffraction
[33]: https://build.snapcraft.io/badge/easyDiffraction/easyDiffraction.svg
[34]: https://build.snapcraft.io/user/easyDiffraction/easyDiffraction

<!---LicenseScan--->
[61]: https://app.fossa.com/api/projects/git%2Bgithub.com%2FeasyDiffraction%2FeasyDiffraction.svg?type=shield
[62]: https://app.fossa.com/projects/git%2Bgithub.com%2FeasyDiffraction%2FeasyDiffraction?ref=badge_shield

File: App/Imports/easyDiffraction/Resources/Examples/CeCuAl3_POLARIS/cecual.out (part 1 of 2)


        **********************************************************
        ** PROGRAM FullProf.2k (Version 6.20 - Jan2018-ILL JRC) **
        **********************************************************
                       M U L T I -- P A T T E R N                 
            Rietveld, Profile Matching & Integrated Intensity     
                 Refinement of X-ray and/or Neutron Data


    Date: 15/05/2019  Time: 10:28:47.287                              

 => PCR file code: cecual
 => DAT file code: cecual.dat           -> Relative contribution: 1.0000                                                            

 ==> CONDITIONS OF THIS RUN FOR PATTERN No.:  1

 => Global Refinement of neutron powder data                                                                                        
 => Neutron Time-Of-Flight data                                                                                                     
 => Abcisa variable is T.O.F. in microsecs
 => Title: CeCuAl3 RT #13744 ThCr2Si2 type

 => Number of phases:    1
 => Number of excluded regions:    2
 => Number of scattering factors supplied:    0
 => Conventional weights: w=1.0/Variance(yobs)
 => Asymmetry correction as in J.Appl.Cryst. 26,128(1993)
 => Background adjusted by 12/18-terms cosine Fourier series 
 => The    9th default profile function was selected
 => T.O.F Profile Function #1 
    Decay double Exponential convoluted with pseudo-Voigt:
    Omega(DT) = (1-eta)N {Exp(u).Erfc(y)+ Exp(v).Erfc(z)} +  
                2N eta/pi{-Im[Exp(p)E1(p)]-Im[Exp(q)E1(q)]}  

 ==> INPUT/OUTPUT OPTIONS:

 => Generate file *.PRF for plot
 => Output Integrated Intensities
 => Generate new input file *.PCR

 => X-Y type of data: 2theta/TOF/E(Kev) Intens sigma for pattern:  1
 => Plot pattern at each cycle
 => Absorption correction type: 2
 => Base of peaks: 2.0*HW*    3.20

 => Number of cycles:   10
 => Relaxation factors ==>    for coordinates:  1.00
 => for anisotropic temperature factors:  1.00
 => for halfwidth/strain/size parameters:  1.00
 => for lattice constants and propagation vectors:  1.00
 => EPS-value for convergence:    0.1

 => Excluded regions for Pattern#  1
    From     to
   2000.1000   3000.0000
  19000.0000  20000.0000

 => Number of Least-Squares parameters varied:    30

 =>--------------------------->
 =>------->  PATTERN number:  1
 =>--------------------------->
 => Global parameters and codes ==>
 => Zero-point:     2.9210  131.0000
 => Background parameters and codes for cosine Fourier series ==>
  24833.      6139.3      8063.5      3125.1      2567.0      311.10    
       31.00       41.00       51.00       91.00      101.00      111.00
  837.37     -103.73     -11.798      0.0000      0.0000      0.0000    
      271.00      231.00      241.00        0.00        0.00        0.00
  0.0000      0.0000      0.0000      0.0000      0.0000      0.0000    
        0.00        0.00        0.00        0.00        0.00        0.00
 => D-spacing to T.O.F. coefficient dtt1 and code:   6167.247     0.000
 => D-spacing to T.O.F. coefficient dtt2 and code:     -2.280     0.000
 => T.O.F. 2theta average detector angle      :    145.000

 => Reading Intensity data  =>>

 => Heading of input data file X,Y,sigma

 ->   These data have kindly been provided by Oscar Moze                                                                                
 ->   O. Moze and K. H. J. Buschow, J. of Alloys&Comp., 245, 112 (1996)                                                                 
 ->   The original intensities and sigmas have been multiplied by 10000                                                                 
 -> INTER   1.0   1.0   0  0                                                                                                            
 -> Input X-values multiplied internally by       1.0000
 -> Input Y & Sigma-values multiplied internally by       1.0000
 -> TEMP  300.0                                                                                                                         
 ==> T.O.F. range, and number of points:
    TOFmin:    3001.589111  TOFmax:   19004.658203
    No. of points:   3693
 --------------------------------------------------------------------------------
 => Phase  No. 1
      CeCuAl3                                                               
 --------------------------------------------------------------------------------
 =>-------> Pattern#  1
 => Crystal Structure Refinement
 => Preferred orientation vector:   0.0000  0.0000  1.0000

 =>-------> Data for PHASE: 1
 => Number of atoms:    6
 => Number of distance  constraints:    0
 => Number of angle     constraints:    0

 => Symmetry information on space group: I 4 m m             
 -> The multiplicity of the general position is:  16
 -> The space group is Acentric                 
 -> Lattice type  I: { 000; 1/2 1/2 1/2 }+                         
 -> Reduced set of symmetry operators:

  No.  IT   Symmetry symbol    Rotation part     Associated Translation
   1: ( 1)   1            -->     ( x, y, z) + {  0.0000  0.0000  0.0000}
   2: (16)  4+ ( 0, 0, z) -->     (-y, x, z) + {  0.0000  0.0000  0.0000}
   3: ( 2)   2 ( 0, 0, z) -->     (-x,-y, z) + {  0.0000  0.0000  0.0000}
   4: (15)  4- ( 0, 0, z) -->     ( y,-x, z) + {  0.0000  0.0000  0.0000}
   5: (28)   m ( 0, y, z) -->     (-x, y, z) + {  0.0000  0.0000  0.0000}
   6: (38)   m ( x, x, z) -->     ( y, x, z) + {  0.0000  0.0000  0.0000}
   7: (27)   m ( x, 0, z) -->     ( x,-y, z) + {  0.0000  0.0000  0.0000}
   8: (37)   m ( x,-x, z) -->     (-y,-x, z) + {  0.0000  0.0000  0.0000}


        Information on Space Group: 
        --------------------------- 

 =>   Number of Space group: 107
 =>  Hermann-Mauguin Symbol: I 4 m m
 =>             Hall Symbol: I 4 -2
 =>            Setting Type: IT (Generated from Hermann-Mauguin symbol)
 =>          Crystal System: Tetragonal
 =>              Laue Class: 4/mmm
 =>             Point Group: 4mm
 =>         Bravais Lattice: I
 =>          Lattice Symbol: tI
 =>  Reduced Number of S.O.:   8
 =>    General multiplicity:  16
 =>          Centrosymmetry: Acentric
 =>  Generators (exc. -1&L):   2
 =>         Asymmetric unit:  0.000 <= x <=  0.500
                              0.000 <= y <=  0.500
                              0.000 <= z <=  0.500

 => List of S.O. without inversion and lattice centring translations
 => SYMM(  1): x,y,z                               => SYMM(  2): -y,x,z
 => SYMM(  3): -x,-y,z                             => SYMM(  4): y,-x,z
 => SYMM(  5): -x,y,z                              => SYMM(  6): y,x,z
 => SYMM(  7): x,-y,z                              => SYMM(  8): -y,-x,z


 => Initial parameters ==>
 Atom    Ntyp                  X         Y         Z         B         occ.         in  fin  Spc  Mult
                             B11       B22       B33       B12       B13       B23
 Ce1    CE                 0.00000   0.00000   0.00000   0.46470   1.00000           0    0    0    2
                 Codes:    0.00000   0.00000   0.00000 171.00000   0.00000
 Cu1    CU                 0.00000   0.00000   0.63224   0.65549   0.92491           0    0    0    2
                 Codes:    0.00000   0.00000 141.00000 181.00000 221.00000
 Al1    AL                 0.00000   0.00000   0.63224   0.65549   0.07509           0    0    0    2
                 Codes:    0.00000   0.00000 141.00000 181.00000-221.00000
 Cu2    CU                 0.00000   0.00000   0.40437   0.76224   0.04446           0    0    0    2
                 Codes:    0.00000   0.00000 151.00000 191.00000-211.00000
 Al2    AL                 0.00000   0.00000   0.40437   0.76224   0.95553           0    0    0    2
                 Codes:    0.00000   0.00000 151.00000 191.00000 211.00000
 Al3    AL                 0.00000   0.50000   0.24981   0.55804   1.97199           0    0    0    4
                 Codes:    0.00000   0.00000 161.00000 201.00000 251.00000

 => IT IS ASSUMED THAT THE FIRST GIVEN SITE IS FULLY OCCUPIED 
    OR THE FIRST AND SECOND ATOMS ARE IN THE SAME SITE WITH TOTAL FULL OCCUPATION
  (If this is not the case, change the order of atoms to obtain correct values for the content of the unit cell)
    The given occupation factors have been obtained mutiplying m/M by   8.0000
      -> Atom: CE  ,  Chemical element: CE  Atomic Mass:   140.1200
      -> Atom: CU  ,  Chemical element: CU  Atomic Mass:    63.5460
      -> Atom: AL  ,  Chemical element: AL  Atomic Mass:    26.9815
      -> Atom: CU  ,  Chemical element: CU  Atomic Mass:    63.5460
      -> Atom: AL  ,  Chemical element: AL  Atomic Mass:    26.9815
      -> Atom: AL  ,  Chemical element: AL  Atomic Mass:    26.9815
 => The given value of ATZ is        563.46 the program has calculated:       36190.04
    The value of ATZ given in the input PCR file will be used for quantitative analysis
 => The chemical content of the unit cell is: 
       2.0000 CE   +   1.8498 CU   +   0.1502 AL   +   0.0889 CU   +   1.9111 AL   +   3.9440 AL     
 => The normalized site occupation numbers in % are: 
     100.0000 Ce1    :       92.4910 Cu1    :        7.5090 Al1    :        4.4460 Cu2    :       95.5530 Al2    :       98.5995 Al3      
 => The density (volumic mass) of the compound is:    4.873 g/cm3

 =>-------> PROFILE PARAMETERS FOR PATTERN:  1

 => Overall scale factor:    567.860    
 => T.O.F. Extinction parameter:   0.5790
 => Overall temperature factor:      0.00000
 => T.O.F. Gaussian variances Sig-2, Sig-1, Sig-0:      0.00000    61.67700     6.19500
 => T.O.F. <Unused> Xt,Yt parameters:       0.0000      0.0000
 => T.O.F. Gaussian and <unused> Size parameters Z1,Z0  :      0.00000     0.00000
 => T.O.F. Lorentzian FWHM Gam-2, Gam-1, Gam-0:      0.00000     0.60400     0.00000
 => T.O.F. Lorentzian strain and size parameters (LStr,LSiz):      0.00000     0.00000
 => Direct cell parameters:    4.2568   4.2568  10.6339  90.0000  90.0000  90.0000
 => Preferred orientation parameters:   0.0000  0.0000
 => T.O.F. Peak shape parameter alpha0,beta0,alpha1,beta1/kappa:      0.00000     0.04182     0.29710     0.00224
 => Strain parameters s2,s1,s0:      0.00000     0.00000     0.00000


 ==> CODEWORDS FOR PROFILE PARAMETERS of PATTERN#  1

 => Codeword - Overall scale factor:   11.0000    
 => Codeword  - T.O.F. Extinction parameter: 301.0000
 => Codeword  - Overall temperature factor:      0.00000
 => Codewords - T.O.F. Gaussian variances Sig-2, Sig-1, Sig-0:      0.00000    71.00000    61.00000
 => Codewords - T.O.F. <Unused> Xt,Yt parameters:       0.0000      0.0000
 => Codewords - T.O.F. Gaussian and <unused> Size parameters Z1,Z0  :      0.00000     0.00000
 => Codewords - T.O.F. Lorentzian FWHM Gam-2, Gam-1, Gam-0:      0.00000    81.00000     0.00000
 => Codewords - T.O.F. Lorentzian strain and size parameters (LStr,LSiz):      0.00000     0.00000
 => Codewords - Direct cell parameters:   21.0000  21.0000 121.0000   0.0000   0.0000   0.0000
 => Codewords - Preferred orientation parameters:   0.0000  0.0000
 => Codewords - T.O.F. Peak shape parameter alpha0,beta0,alpha1,beta1/kappa:      0.00000   281.00000     0.00000   291.00000
 => Codewords - Strain parameters s2,s1,s0:      0.00000     0.00000     0.00000


 => Cell constraints according to Laue symmetry: 4/mmm

        Metric information:
        -------------------

 => Direct cell parameters:

         a =       4.2568      b =       4.2568      c =      10.6339
     alpha =       90.000   beta =       90.000  gamma =       90.000
                        Direct Cell Volume =     192.6879

 => Reciprocal cell parameters:

         a*=     0.234919      b*=     0.234919      c*=     0.094039
     alpha*=       90.000   beta*=       90.000  gamma*=       90.000
                    Reciprocal Cell Volume =   0.00518974

 => Direct and Reciprocal Metric Tensors:

                   GD                                       GR
     18.1202      0.0000      0.0000          0.055187    0.000000    0.000000
      0.0000     18.1202      0.0000          0.000000    0.055187    0.000000
      0.0000      0.0000    113.0794          0.000000    0.000000    0.008843

 =>  Cartesian frame: x // a; y is in the ab-plane; z is x ^ y   

     Crystal_to_Orthonormal_Matrix              Orthonormal_to_Crystal Matrix
              Cr_Orth_cel                               Orth_Cr_cel  
      4.2568      0.0000      0.0000          0.234919   -0.000000   -0.000000
      0.0000      4.2568      0.0000          0.000000    0.234919   -0.000000
      0.0000      0.0000     10.6339          0.000000    0.000000    0.094039

     Busing-Levy B-matrix: Hc=B.H            Inverse of the Busing-Levy B-matrix
                BL_M                                      BL_Minv  
    0.234919    0.000000    0.000000            4.2568     -0.0000     -0.0000
    0.000000    0.234919   -0.000000            0.0000      4.2568      0.0000
    0.000000    0.000000    0.094039            0.0000      0.0000     10.6339

 => Laue symmetry 4/mmm will be used to generate HKL for pattern#   1
 => Reflections generated between S(1/d)min:  0.3245 A-1 and S(1/d)max:  2.2899 A-1
 =>                                    dmax:  3.0815 A   and      dmin:  0.4367 A
 => The number of reflections generated is:    395
 => The max. scatt. variable (gen.ref.) is:     19004.6582
 => Scattering coefficients from internal table

 => Scattering lengths:

 CE     0.4840
 CU     0.7718
 AL     0.3449

     --------------------------------------------------------------
      SYMBOLIC NAMES AND INITIAL VALUES OF PARAMETERS TO BE VARIED:
     --------------------------------------------------------------

      ->  Parameter number    1   -> Symbolic Name:       Scale_ph1_pat1     567.85999    
      ->  Parameter number    2   -> Symbolic Name:      Cell_A_ph1_pat1     4.2567821    
      ->  Parameter number    3   -> Symbolic Name:           Bck_0_pat1     24832.906    
      ->  Parameter number    4   -> Symbolic Name:           Bck_1_pat1     6139.2881    
      ->  Parameter number    5   -> Symbolic Name:           Bck_2_pat1     8063.5151    
      ->  Parameter number    6   -> Symbolic Name:       Sig-0_ph1_pat1     6.1950002    
      ->  Parameter number    7   -> Symbolic Name:       Sig-1_ph1_pat1     61.676998    
      ->  Parameter number    8   -> Symbolic Name:       Gam-1_ph1_pat1    0.60399997    
      ->  Parameter number    9   -> Symbolic Name:           Bck_3_pat1     3125.1011    
      ->  Parameter number   10   -> Symbolic Name:           Bck_4_pat1     2567.0129    
      ->  Parameter number   11   -> Symbolic Name:           Bck_5_pat1     311.10199    
      ->  Parameter number   12   -> Symbolic Name:      Cell_C_ph1_pat1     10.633878    
      ->  Parameter number   13   -> Symbolic Name:            Zero_pat1     2.9210000    
      ->  Parameter number   14   -> Symbolic Name:            Z_Cu1_ph1    0.63224000    
      ->  Parameter number   15   -> Symbolic Name:            Z_Cu2_ph1    0.40437001    
      ->  Parameter number   16   -> Symbolic Name:            Z_Al3_ph1    0.24981000    
      ->  Parameter number   17   -> Symbolic Name:         Biso_Ce1_ph1    0.46470001    
      ->  Parameter number   18   -> Symbolic Name:         Biso_Cu1_ph1    0.65548998    
      ->  Parameter number   19   -> Symbolic Name:         Biso_Cu2_ph1    0.76223999    
      ->  Parameter number   20   -> Symbolic Name:         Biso_Al3_ph1    0.55804002    
      ->  Parameter number   21   -> Symbolic Name:          Occ_Cu2_ph1    0.95552999    
      ->  Parameter number   22   -> Symbolic Name:          Occ_Cu1_ph1    0.92491001    
      ->  Parameter number   23   -> Symbolic Name:           Bck_7_pat1    -103.73400    
      ->  Parameter number   24   -> Symbolic Name:           Bck_8_pat1    -11.798000    
      ->  Parameter number   25   -> Symbolic Name:          Occ_Al3_ph1     1.9719900    
      ->  Parameter number   26   -> Symbolic Name:    TOF_Abs1_ph1_pat1    0.94999997E-02
      ->  Parameter number   27   -> Symbolic Name:           Bck_6_pat1     837.37097    
      ->  Parameter number   28   -> Symbolic Name:       Beta0_ph1_pat1    0.41816998E-01
      ->  Parameter number   29   -> Symbolic Name:       Beta1_ph1_pat1    0.22420001E-02
      ->  Parameter number   30   -> Symbolic Name:      ExtTOF_ph1_pat1    0.57900000    
  
 
 => No optimization for routine tasks
 ++++++++++++++++++++++++++++++++++++++++++++++++++++++++++++++++++++++++++++++++++++++++++++++++++++++++++++++++++++++++

 => CYCLE No.:    1
 ---------------------------------------------------------------------------------------
 => Phase  1 Name: CeCuAl3                                                               
 ---------------------------------------------------------------------------------------
 => New parameters, shifts, and standard deviations

 Atom        x       dx      sx       y       dy      sy       z       dz      sz       B       dB      sB      occ.    docc.   socc.

 Ce1      0.00000 0.00000 0.00000  0.00000 0.00000 0.00000  0.00000 0.00000 0.00000  0.46470-0.00000 0.01396  1.00000 0.00000 0.00000
 Cu1      0.00000 0.00000 0.00000  0.00000 0.00000 0.00000  0.63224-0.00000 0.00008  0.65549 0.00000 0.01202  0.92491 0.00000 0.00909
 Al1      0.00000 0.00000 0.00000  0.00000 0.00000 0.00000  0.63224-0.00000 0.00008  0.65549 0.00000 0.01202  0.07509-0.00000 0.00909
 Cu2      0.00000 0.00000 0.00000  0.00000 0.00000 0.00000  0.40437-0.00000 0.00011  0.76226 0.00002 0.02421  0.04446 0.00000 0.00685
 Al2      0.00000 0.00000 0.00000  0.00000 0.00000 0.00000  0.40437-0.00000 0.00011  0.76226 0.00002 0.02421  0.95553-0.00000 0.00685
 Al3      0.00000 0.00000 0.00000  0.50000 0.00000 0.00000  0.24981-0.00000 0.00009  0.55804-0.00000 0.01413  1.97199-0.00000 0.01050

 ==> PROFILE PARAMETERS FOR PATTERN#  1

 => Overall scale factor:    567.856384277    -0.003571592     6.357365608
 => T.O.F. extinct. parameter :     0.578968   -0.000032    0.026045
 => Overall tem. factor:     0.000000    0.000000    0.000000
 => T.O.F. FWHM: sig2,sig1,sig0: 
         0.000000    0.000000    0.000000
        61.675941   -0.001058    1.098143
         6.195550    0.000550    0.874298
 => Cell parameters: 
        4.256782   -0.000000    0.000062
        4.256782   -0.000000    0.000062
       10.633879    0.000001    0.000167
       90.000000    0.000000    0.000000
       90.000000    0.000000    0.000000
       90.000000    0.000000    0.000000
 => Preferred orientation: 
         0.000000    0.000000    0.000000
         0.000000    0.000000    0.000000
 => T.O.F. shape a0,b0,a1,b1/kappa: 
         0.000000    0.000000    0.000000
         0.041817   -0.000000    0.000192
         0.297100    0.000000    0.000000
         0.002242    0.000000    0.000090
 => Xtof and Ytof parameters: 
         0.000000    0.000000    0.000000
         0.000000    0.000000    0.000000
 => Strain parameters s2,s1,s0: 
         0.000000    0.000000    0.000000
         0.000000    0.000000    0.000000
         0.000000    0.000000    0.000000
 => Size   parameters z1,z0: 
         0.000000    0.000000    0.000000
         0.000000    0.000000    0.000000

 => T.O.F. FWHM: GAM2,GAM1,GAM0: 
         0.000000    0.000000    0.000000
         0.603819   -0.000181    0.119895
         0.000000    0.000000    0.000000
 => STRAIN PARAMETER  LSTR : 
         0.000000    0.000000    0.000000

 => Absorption parameters: 
       0.009500 -0.000000  0.001905
       0.000000  0.000000  0.000000

 ==> GLOBAL PARAMETERS FOR PATTERN#  1


 => Zero-point:     2.9210   -0.0000    0.0906
 =>  Cosine Fourier Background Parameters ==>
       24833.    -0.55561E-01  105.02    
       6139.2    -0.44256E-01  190.93    
       8063.5    -0.41675E-01  181.35    
       3125.1    -0.50834E-01  153.78    
       2567.0    -0.56170E-01  149.02    
       311.08    -0.24927E-01  116.04    
       837.35    -0.23250E-01  121.70    
      -103.74    -0.84044E-02  72.974    
      -11.806    -0.81798E-02  73.808    
       0.0000      0.0000      0.0000    
       0.0000      0.0000      0.0000    
       0.0000      0.0000      0.0000    
       0.0000      0.0000      0.0000    
       0.0000      0.0000      0.0000    
       0.0000      0.0000      0.0000    
       0.0000      0.0000      0.0000    
       0.0000      0.0000      0.0000    
       0.0000      0.0000      0.0000    

 => T.O.F.- dtt1 (    TOFo=dtt1*dsp    ):   6167.25      0.00      0.00
 => T.O.F.- dtt2 (TOF=TOFo+dtt2*dsp*dsp):     -2.28      0.00      0.00

 ==> RELIABILITY FACTORS WITH ALL NON-EXCLUDED POINTS FOR PATTERN:  1

 => R-Factors:   3.19      2.15     Chi2:  1.73     DW-Stat.:  0.6434   Patt#:  1
 => Expected :            1.64                                1.9141
 => Deviance : 0.450E+06     Dev*:   122.8    
 => GoF-index:  1.3         Sqrt(Residual/N)
 => N-P+C:  3661

 =>    SumYdif       SumYobs      SumYcal      SumwYobsSQ     Residual    Condition
     0.5412E+07    0.1699E+09    0.1694E+09    0.1366E+08     6341.        0.5650E+19


 => Conventional Rietveld Rp,Rwp,Re and Chi2:   6.27      4.66      3.54      1.732    
 => (Values obtained using Ynet, but true sigma(y))
 =>  SumYnet, Sum(w Ynet**2):     0.8629E+08    0.2925E+07


 ==> RELIABILITY FACTORS FOR POINTS WITH BRAGG CONTRIBUTIONS FOR PATTERN:  1

 => R-Factors:   2.68      2.05     Chi2:  2.02     DW-Stat.:  0.7234   Patt#:
 => Expected :            1.44                                1.9044
 => Deviance : 0.273E+06     Dev*:   97.72    
 => GoF-index:  1.4         Sqrt(Residual/N)
 => N-P+C:  2789

 =>    SumYdif       SumYobs      SumYcal      SumwYobsSQ     Residual    Condition
     0.4070E+07    0.1517E+09    0.1511E+09    0.1346E+08     5639.        0.5650E+19


 => Conventional Rietveld Rp,Rwp,Re and Chi2:   4.71      4.39      3.09      2.022    
 => (Values obtained using Ynet, but true sigma(y))
 =>  SumYnet, Sum(w Ynet**2):     0.8641E+08    0.2924E+07


 => Global user-weigthed Chi2 (Bragg contrib.):   2.27    

 => ---------> Pattern#  1
 => Phase:  1
 =>    Bragg R-factor:  2.28    
 =>    RF-factor     :  1.36    


   Standard deviations have to be multiplied by: 2.6824
   (correlated residuals) See references:
  -J.F.Berar & P.Lelann, J. Appl. Cryst. 24, 1-5 (1991) 
  -J.F.Berar, Acc. in Pow. Diff. II,NIST Sp.Pub. 846, 63(1992) 

 ++++++++++++++++++++++++++++++++++++++++++++++++++++++++++++++++++++++++++++++++++++++++++++++++++++++++++++++++++++++++

 => CYCLE No.:    1
 =>  Convergence reached at this CYCLE !!!!
 =>  Parameter shifts set to zero
 ---------------------------------------------------------------------------------------
 => Phase  1 Name: CeCuAl3                                                               
 ---------------------------------------------------------------------------------------
 => New parameters, shifts, and standard deviations

 Atom        x       dx      sx       y       dy      sy       z       dz      sz       B       dB      sB      occ.    docc.   socc.

 Ce1      0.00000 0.00000 0.00000  0.00000 0.00000 0.00000  0.00000 0.00000 0.00000  0.46470 0.00000 0.01396  1.00000 0.00000 0.00000
 Cu1      0.00000 0.00000 0.00000  0.00000 0.00000 0.00000  0.63224 0.00000 0.00008  0.65549 0.00000 0.01202  0.92491 0.00000 0.00909
 Al1      0.00000 0.00000 0.00000  0.00000 0.00000 0.00000  0.63224 0.00000 0.00008  0.65549 0.00000 0.01202  0.07509 0.00000 0.00909
 Cu2      0.00000 0.00000 0.00000  0.00000 0.00000 0.00000  0.40437 0.00000 0.00011  0.76226 0.00000 0.02421  0.04446 0.00000 0.00685
 Al2      0.00000 0.00000 0.00000  0.00000 0.00000 0.00000  0.40437 0.00000 0.00011  0.76226 0.00000 0.02421  0.95553 0.00000 0.00685
 Al3      0.00000 0.00000 0.00000  0.50000 0.00000 0.00000  0.24981 0.00000 0.00009  0.55804 0.00000 0.01413  1.97199 0.00000 0.01050

 ==> PROFILE PARAMETERS FOR PATTERN#  1

 => Overall scale factor:    567.856384277     0.000000000     6.357365608
 => T.O.F. extinct. parameter :     0.578968    0.000000    0.026045
 => Overall tem. factor:     0.000000    0.000000    0.000000
 => T.O.F. FWHM: sig2,sig1,sig0: 
         0.000000    0.000000    0.000000
        61.675941    0.000000    1.098143
         6.195550    0.000000    0.874298
 => Cell parameters: 
        4.256782    0.000000    0.000062
        4.256782    0.000000    0.000062
       10.633879    0.000000    0.000167
       90.000000    0.000000    0.000000
       90.000000    0.000000    0.000000
       90.000000    0.000000    0.000000
 => Preferred orientation: 
         0.000000    0.000000    0.000000
         0.000000    0.000000    0.000000
 => T.O.F. shape a0,b0,a1,b1/kappa: 
         0.000000    0.000000    0.000000
         0.041817    0.000000    0.000192
         0.297100    0.000000    0.000000
         0.002242    0.000000    0.000090
 => Xtof and Ytof parameters: 
         0.000000    0.000000    0.000000
         0.000000    0.000000    0.000000
 => Strain parameters s2,s1,s0: 
         0.000000    0.000000    0.000000
         0.000000    0.000000    0.000000
         0.000000    0.000000    0.000000
 => Size   parameters z1,z0: 
         0.000000    0.000000    0.000000
         0.000000    0.000000    0.000000

 => T.O.F. FWHM: GAM2,GAM1,GAM0: 
         0.000000    0.000000    0.000000
         0.603819    0.000000    0.119895
         0.000000    0.000000    0.000000
 => STRAIN PARAMETER  LSTR : 
         0.000000    0.000000    0.000000

 => Absorption parameters: 
       0.009500  0.000000  0.001905
       0.000000  0.000000  0.000000

 ==> GLOBAL PARAMETERS FOR PATTERN#  1


 => Zero-point:     2.9210    0.0000    0.0906
 =>  Cosine Fourier Background Parameters ==>
       24833.      0.0000      105.02    
       6139.2      0.0000      190.93    
       8063.5      0.0000      181.35    
       3125.1      0.0000      153.78    
       2567.0      0.0000      149.02    
       311.08      0.0000      116.04    
       837.35      0.0000      121.70    
      -103.74      0.0000      72.974    
      -11.806      0.0000      73.808    
       0.0000      0.0000      0.0000    
       0.0000      0.0000      0.0000    
       0.0000      0.0000      0.0000    
       0.0000      0.0000      0.0000    
       0.0000      0.0000      0.0000    
       0.0000      0.0000      0.0000    
       0.0000      0.0000      0.0000    
       0.0000      0.0000      0.0000    
       0.0000      0.0000      0.0000    

 => T.O.F.- dtt1 (    TOFo=dtt1*dsp    ):   6167.25      0.00      0.00
 => T.O.F.- dtt2 (TOF=TOFo+dtt2*dsp*dsp):     -2.28      0.00      0.00

 ==> RELIABILITY FACTORS WITH ALL NON-EXCLUDED POINTS FOR PATTERN:  1

 => R-Factors:   3.19      2.15     Chi2:  1.73     DW-Stat.:  0.6434   Patt#:  1
 => Expected :            1.64                                1.9141
 => Deviance : 0.450E+06     Dev*:   122.8    
 => GoF-index:  1.3         Sqrt(Residual/N)
 => N-P+C:  3661

 =>    SumYdif       SumYobs      SumYcal      SumwYobsSQ     Residual    Condition
     0.5412E+07    0.1699E+09    0.1694E+09    0.1366E+08     6341.        0.5650E+19


 => Conventional Rietveld Rp,Rwp,Re and Chi2:   6.27      4.66      3.54      1.732    
 => (Values obtained using Ynet, but true sigma(y))
 =>  SumYnet, Sum(w Ynet**2):     0.8629E+08    0.2925E+07

 => N-sigma of the GoF:       31.315

 ==> RELIABILITY FACTORS FOR POINTS WITH BRAGG CONTRIBUTIONS FOR PATTERN:  1

 => R-Factors:   2.68      2.05     Chi2:  2.02     DW-Stat.:  0.7234   Patt#:
 => Expected :            1.44                                1.9044
 => Deviance : 0.273E+06     Dev*:   97.72    
 => GoF-index:  1.4         Sqrt(Residual/N)
 => N-P+C:  2789

 =>    SumYdif       SumYobs      SumYcal      SumwYobsSQ     Residual    Condition
     0.4070E+07    0.1517E+09    0.1511E+09    0.1346E+08     5639.        0.5650E+19


 => Conventional Rietveld Rp,Rwp,Re and Chi2:   4.71      4.39      3.09      2.022    
 => (Values obtained using Ynet, but true sigma(y))
 =>  SumYnet, Sum(w Ynet**2):     0.8641E+08    0.2924E+07

 => N-sigma of the GoF:       38.165

 => Global user-weigthed Chi2 (Bragg contrib.):   2.27    

 => ---------> Pattern#  1
 => Phase:  1
 =>    Bragg R-factor:  2.28    
 =>    RF-factor     :  1.36    

 --------------------------------------------------------------------------------------------------------------
 Pattern#  1 Phase No.:   1 Phase name: CeCuAl3                       
 --------------------------------------------------------------------------------------------------------------

   No.  Code     H   K   L  Mult     Hw     2theta/TOF      Icalc       Iobs      Sigma    HwG     HwL     ETA     d-hkl  TOF_alpha  TOF_beta     CORR

      1   1      7   5   4    16    10.895    3000.273    35011.3    35771.0    832.239  10.738   0.294   0.036  0.486485  0.610707  0.081844
      2   1      7   0  13     8    10.920    3009.777    23825.1    24160.6    541.940  10.761   0.295   0.037  0.488026  0.608779  0.081341
      3   1      2   1  21    16    10.941    3017.997    17263.1    17549.0    401.705  10.782   0.296   0.037  0.489359  0.607121  0.080912
      4   1      5   2  17    16    10.959    3025.141    48783.8    50103.8   1429.766  10.800   0.296   0.037  0.490517  0.605687  0.080544
      5   1      6   4  12    16    10.971    3029.877    38467.9    39522.9   1101.309  10.812   0.297   0.037  0.491285  0.604740  0.080303
      6   1      5   3  16    16    10.974    3030.943    10123.8    10390.0    278.134  10.815   0.297   0.037  0.491458  0.604528  0.080249
      7   1      4   1  19    16    10.983    3034.473    46091.5    47042.0   1005.196  10.824   0.297   0.037  0.492030  0.603824  0.080070
      8   1      7   5   2    16    10.994    3038.674    66668.8    67330.0    833.357  10.834   0.298   0.037  0.492712  0.602990  0.079859
      9   1      6   6   4     8    10.998    3040.245     4193.1     4216.8     40.300  10.838   0.298   0.037  0.492966  0.602678  0.079781
     10   1      8   3   3    16    11.004    3042.729    50068.9    50049.2    389.315  10.844   0.298   0.037  0.493369  0.602186  0.079657
     11   1      8   0   8     8    11.014    3046.550    73164.5    72357.9    944.583  10.854   0.298   0.037  0.493989  0.601431  0.079467
     12   1      3   1  20    16    11.023    3049.802     8720.9     8547.6    175.001  10.862   0.299   0.037  0.494516  0.600789  0.079307
     13   1      7   3  10    16    11.026    3051.305    74683.3    72874.3   1776.542  10.866   0.299   0.037  0.494760  0.600494  0.079233
     14   1      7   5   0     8    11.028    3051.806    13120.3    12785.1    326.396  10.867   0.299   0.037  0.494841  0.600395  0.079209
     15   1      6   5   9    16    11.029    3052.225    28695.1    27930.4    739.567  10.868   0.299   0.037  0.494909  0.600313  0.079188
     16   1      8   2   6    16    11.040    3056.585    12355.9    11877.0    447.505  10.879   0.299   0.037  0.495616  0.599456  0.078975
     17   1      8   3   1    16    11.073    3069.271     5494.9     5182.8    284.559  10.911   0.301   0.037  0.497673  0.596979  0.078365
     18   1      5   5  12     8    11.077    3071.060    12826.8    12092.2    668.622  10.916   0.301   0.037  0.497963  0.596631  0.078280
     19   1      7   1  12    16    11.077    3071.060    25653.7    24184.4   1337.242  10.916   0.301   0.037  0.497963  0.596631  0.078280
     20   1      6   1  15    16    11.078    3071.487     2197.6     2071.8    114.271  10.917   0.301   0.037  0.498032  0.596548  0.078259
     21   1      4   4  16     8    11.080    3072.169    46057.0    43429.0   2381.025  10.919   0.301   0.037  0.498143  0.596415  0.078227
     22   1      7   4   7    16    11.090    3075.759      317.0      299.6     15.939  10.928   0.301   0.037  0.498725  0.595719  0.078057
     23   1      8   1   7    16    11.090    3075.759      317.0      299.6     15.939  10.928   0.301   0.037  0.498725  0.595719  0.078057
     24   1      6   6   2     8    11.101    3080.221     3445.1     3262.1    167.821  10.939   0.302   0.037  0.499448  0.594856  0.077848
     25   1      7   2  11    16    11.115    3085.569    33955.4    32107.2   1674.455  10.953   0.302   0.037  0.500315  0.593825  0.077599
     26   1      2   2  20     8    11.131    3091.814    26772.7    25332.8   1297.628  10.969   0.303   0.037  0.501328  0.592626  0.077310
     27   1      6   3  13    16    11.132    3092.161    56564.8    53528.2   2731.913  10.969   0.303   0.037  0.501384  0.592559  0.077294
     28   1      6   6   0     4    11.136    3093.902    50825.7    48157.5   2419.820  10.974   0.303   0.037  0.501667  0.592226  0.077215
     29   1      4   2  18    16    11.141    3095.648    45833.2    43461.4   2151.470  10.978   0.303   0.037  0.501950  0.591892  0.077135
     30   1      1   0  21     8    11.155    3101.076    10249.4     9727.9    472.681  10.992   0.304   0.037  0.502830  0.590856  0.076888
     31   1      6   2  14    16    11.170    3106.708    27176.9    25803.5   1254.334  11.006   0.304   0.037  0.503743  0.589785  0.076635
     32   1      4   3  17    16    11.175    3108.828    57837.2    54970.5   2622.851  11.012   0.304   0.037  0.504087  0.589383  0.076540
     33   1      5   0  17     8    11.175    3108.828    28918.6    27485.2   1311.424  11.012   0.304   0.037  0.504087  0.589383  0.076540
     34   1      3   2  19    16    11.201    3118.959    54524.1    52016.6   2389.629  11.037   0.305   0.037  0.505730  0.587468  0.076091
     35   1      8   2   4    16    11.218    3125.227     9729.9     9323.3    408.520  11.053   0.306   0.037  0.506746  0.586290  0.075817
     36   1      3   3  18     8    11.255    3139.611    23088.8    22725.6    667.507  11.090   0.307   0.037  0.509078  0.583604  0.075198
     37   1      8   0   6     8    11.264    3142.985     7429.4     7468.8    188.388  11.099   0.308   0.037  0.509625  0.582977  0.075055
     38   1      7   4   5    16    11.309    3160.306    86151.0    89598.1   3489.918  11.143   0.310   0.037  0.512434  0.579782  0.074332
     39   1      8   1   5    16    11.309    3160.306    86151.0    89598.1   3489.918  11.143   0.310   0.037  0.512434  0.579782  0.074332
     40   1      6   5   7    16    11.318    3163.842      337.8      345.5      8.157  11.152   0.310   0.037  0.513007  0.579134  0.074187
     41   1      8   2   2    16    11.331    3168.699     8170.5     8157.9     80.256  11.164   0.310   0.037  0.513795  0.578246  0.073989
     42   1      7   0  11     8    11.346    3174.522    20063.9    19644.7    419.410  11.179   0.311   0.037  0.514739  0.577186  0.073754
     43   1      7   3   8    16    11.354    3177.633    27877.4    27194.4    660.470  11.187   0.311   0.037  0.515243  0.576621  0.073629
     44   1      2   0  20     8    11.364    3181.324    31677.8    30862.1    780.218  11.196   0.312   0.037  0.515842  0.575952  0.073481
     45   1      5   4  13    16    11.365    3181.702    67625.6    65869.0   1675.670  11.197   0.312   0.037  0.515903  0.575883  0.073466
     46   1      6   4  10    16    11.368    3183.030    25781.6    25114.8    638.294  11.201   0.312   0.037  0.516118  0.575643  0.073413
     47   1      8   2   0     8    11.369    3183.599   120018.7   116883.1   2992.117  11.202   0.312   0.037  0.516211  0.575540  0.073391
     48   1      4   0  18     8    11.374    3185.501    27610.2    26924.0    666.332  11.207   0.312   0.037  0.516519  0.575196  0.073315
     49   1      6   0  14     8    11.406    3197.556    16290.8    16130.3    240.060  11.238   0.313   0.037  0.518474  0.573028  0.072843
     50   1      5   1  16    16    11.430    3206.737    14445.0    14736.7    328.013  11.261   0.314   0.037  0.519962  0.571387  0.072489
     51   1      3   0  19     8    11.441    3210.918    32144.5    33367.6   1230.114  11.272   0.314   0.037  0.520640  0.570643  0.072330
     52   1      8   0   4     8    11.459    3217.758     5673.4     5945.5    270.567  11.290   0.315   0.037  0.521749  0.569430  0.072071
     53   1      7   4   3    16    11.466    3220.704    70889.6    74044.8   3128.890  11.297   0.315   0.037  0.522227  0.568910  0.071961
     54   1      8   1   3    16    11.466    3220.704    70889.6    74044.9   3128.882  11.297   0.315   0.037  0.522227  0.568910  0.071961
     55   1      1   1  20     8    11.488    3229.097     6251.8     6395.3    143.535  11.319   0.316   0.037  0.523588  0.567431  0.071649
     56   1      5   5  10     8    11.493    3230.880    52674.0    53617.8    965.561  11.323   0.316   0.037  0.523877  0.567118  0.071583
     57   1      7   1  10    16    11.493    3230.880   105347.9   107235.6   1931.115  11.323   0.316   0.037  0.523877  0.567118  0.071583
     58   1      7   2   9    16    11.496    3231.972    41306.3    41921.2    643.934  11.326   0.317   0.037  0.524054  0.566926  0.071543
     59   1      5   3  14    16    11.533    3246.074   156244.8   156671.5   1192.741  11.362   0.318   0.037  0.526341  0.564463  0.071029
     60   1      7   4   1    16    11.549    3252.231     8098.3     8120.8     65.690  11.378   0.319   0.037  0.527339  0.563394  0.070809

   No.  Code     H   K   L  Mult     Hw     2theta/TOF      Icalc       Iobs      Sigma    HwG     HwL     ETA     d-hkl  TOF_alpha  TOF_beta     CORR

     61   1      8   1   1    16    11.549    3252.231     8098.3     8120.8     65.689  11.378   0.319   0.037  0.527339  0.563394  0.070809
     62   1      5   2  15    16    11.556    3254.868     3087.0     3095.0     25.851  11.385   0.319   0.037  0.527767  0.562938  0.070715
     63   1      6   5   5    16    11.559    3256.085   102800.8   103102.0    884.769  11.388   0.319   0.037  0.527964  0.562728  0.070672
     64   1      8   0   2     8    11.583    3265.268     4899.9     4902.9     44.074  11.412   0.320   0.037  0.529453  0.561145  0.070349
     65   1      6   3  11    16    11.600    3271.640    47594.1    47323.4    476.250  11.428   0.320   0.037  0.530486  0.560052  0.070127
     66   1      0   0  20     2    11.619    3279.087     9399.5     9279.9    130.143  11.447   0.321   0.037  0.531694  0.558780  0.069871
     67   1      6   1  13    16    11.621    3279.501    81825.7    80794.0   1129.555  11.448   0.321   0.037  0.531761  0.558710  0.069856
     68   1      8   0   0     4    11.626    3281.578    72267.0    71157.3   1145.482  11.454   0.321   0.037  0.532098  0.558356  0.069786
     69   1      7   3   6    16    11.642    3287.523    92449.4    90523.8   1866.283  11.469   0.322   0.037  0.533062  0.557346  0.069584
     70   1      4   4  14     8    11.666    3296.871    19749.1    19478.2    287.152  11.493   0.323   0.037  0.534577  0.555766  0.069270
     71   1      4   1  17    16    11.673    3299.405    83622.3    82915.7    897.807  11.500   0.323   0.037  0.534988  0.555339  0.069186
     72   1      6   2  12    16    11.689    3305.553    64032.6    64500.2    639.055  11.515   0.324   0.037  0.535985  0.554306  0.068983
     73   1      2   1  19    16    11.705    3311.523    77268.6    78076.4    932.639  11.531   0.324   0.037  0.536953  0.553307  0.068788
     74   1      6   5   3    16    11.733    3322.261    84359.2    83369.0   1040.024  11.559   0.325   0.038  0.538694  0.551519  0.068441
     75   1      6   4   8    16    11.746    3327.237   246333.5   239594.5   6226.559  11.571   0.326   0.038  0.539501  0.550694  0.068282
     76   1      7   0   9     8    11.766    3334.633    25214.5    24023.3   1066.202  11.591   0.327   0.038  0.540700  0.549473  0.068048
     77   1      3   1  18    16    11.770    3336.273    65924.5    62613.6   2953.055  11.595   0.327   0.038  0.540966  0.549202  0.067996
     78   1      6   5   1    16    11.825    3356.898     9946.8     9796.2    162.161  11.648   0.329   0.038  0.544311  0.545828  0.067359
