Repository: easyDiffraction/easyDiffraction

**easyDiffraction** is a scientific software for modelling and analysis of the neutron diffraction data.

Please, visit [https://easyDiffraction.org](https://easyDiffraction.org) for more details.
<!---Travis CI Build Status--->
[20]: https://travis-ci.org/easyDiffraction/easyDiffraction
[21]: https://codecov.io/gh/easyDiffraction/easyDiffraction

[25]: http://badges.herokuapp.com/travis/easydiffraction/easydiffraction?style=flat-square&env=BADGE=win&label=Windows%2010.0&branch=master
[26]: http://badges.herokuapp.com/travis/easydiffraction/easydiffraction?style=flat-square&env=BADGE=osx&label=macOS%2010.13%20(High%20Sierra)&branch=master
[27]: http://badges.herokuapp.com/travis/easydiffraction/easydiffraction?style=flat-square&env=BADGE=linux&label=Ubuntu%20Linux%2016.04%20(Xenial)&branch=master
[28]: https://codecov.io/gh/easyDiffraction/easyDiffraction/branch/master/graph/badge.svg

<!---GitHub Latest Release--->
[30]: https://github.com/easyDiffraction/easyDiffraction/releases/tag/v0.3.9
[35]: https://img.shields.io/badge/Release-v0.3.9_(17_Dec_2019)-informational.svg?style=flat-square

<!---User Manual--->
[40]: https://easydiffraction.github.io/documentation.html
[45]: https://img.shields.io/badge/User_Manual-13_Nov_2019-informational.svg?style=flat-square

<!---License--->
[50]: https://github.com/easyDiffraction/easyDiffraction/blob/master/LICENSE
[55]: https://img.shields.io/badge/License-GNU_GPL_v3.0-informational.svg?style=flat-square

<!---Code coverage--->
[21]: https://codecov.io/gh/easyDiffraction/easyDiffraction
[28]: https://codecov.io/gh/easyDiffraction/easyDiffraction/branch/master/graph/badge.svg

<!---SnapStatus--->
[32]: https://snapcraft.io//easydiffraction/badge.svg
[31]: https://snapcraft.io/easydiffraction
[33]: https://build.snapcraft.io/badge/easyDiffraction/easyDiffraction.svg
[34]: https://build.snapcraft.io/user/easyDiffraction/easyDiffraction

<!---LicenseScan--->
[61]: https://app.fossa.com/api/projects/git%2Bgithub.com%2FeasyDiffraction%2FeasyDiffraction.svg?type=shield
[62]: https://app.fossa.com/projects/git%2Bgithub.com%2FeasyDiffraction%2FeasyDiffraction?ref=badge_shield

File: App/Imports/easyDiffraction/Resources/Examples/CeCuAl3_POLARIS/cecual.pcr
COMM CeCuAl3 RT #13744 ThCr2Si2 type
! Current global Chi2 (Bragg contrib.) =      2.273    
! Files => DAT-file: cecual.dat,  PCR-file: cecual
!Job Npr Nph Nba Nex Nsc Nor Dum Iwg Ilo Ias Res Ste Nre Cry Uni Cor Opt Aut
  -1   9   1  -4   2   0   0   0   0   0   0   0   0   0   0   1   0   0   1
!
!Ipr Ppl Ioc Mat Pcr Ls1 Ls2 Ls3 NLI Prf Ins Rpa Sym Hkl Fou Sho Ana
   0   0   1   0   1   0   4   0   0  -3  10  -1   1   0   0   0   0
!
!  Bkpos        Wdt    Iabscor for Pattern#  1
    7000.000    3.20     2
!NCY  Eps  R_at  R_an  R_pr  R_gl    TOF-min      <Step>       TOF-max 
 10  0.10  1.00  1.00  1.00  1.00    3001.5891      4.3357  19004.6582
!
! Excluded regions (LowT  HighT) for Pattern#  1
     2000.10     3000.00
    19000.00    20000.00
! 
!
      30    !Number of refined parameters
!
!    Zero    Code      Dtt1    Code      Dtt2    Code   2ThetaBank  -> Patt# 1
     2.921  131.00  6167.247    0.00    -2.280    0.00   145.000
!
!   Background coefficients/codes  for Pattern#  1  (Fourier cosine series, up to 18 coefficients)
   24832.852    6139.244    8063.474    3125.050    2566.957     311.077
       31.00       41.00       51.00       91.00      101.00      111.00
     837.348    -103.742     -11.806       0.000       0.000       0.000
      271.00      231.00      241.00        0.00        0.00        0.00
       0.000       0.000       0.000       0.000       0.000       0.000
        0.00        0.00        0.00        0.00        0.00        0.00
!-------------------------------------------------------------------------------
!  Data for PHASE number:   1  ==> Current R_Bragg for Pattern#  1:     2.28
!-------------------------------------------------------------------------------
CeCuAl3
!
!Nat Dis Ang Pr1 Pr2 Pr3 Jbt Irf Isy Str Furth       ATZ    Nvk Npr More
   6   0   0 0.0 0.0 1.0   0   0   0   0   0      36190.047   0   9   1
!
!Jvi Jdi Hel Sol Mom Ter  Brind   RMua    RMub    RMuc   Jtyp  Nsp_Ref Ph_Shift N_Domains
   0   0   0   0   0   0  1.0000  0.0000  0.0000  0.0000   -1      0      0      0
!
!
I 4 m m                  <--Space group symbol
!Atom   Typ       X        Y        Z     Biso       Occ     In Fin N_t Spc /Codes
Ce1    CE      0.00000  0.00000  0.00000  0.46470   1.00000   0   0   0    0  #color green
                  0.00     0.00     0.00   171.00      0.00
Cu1    CU      0.00000  0.00000  0.63224  0.65549   0.92491   0   0   0    0  #color red
                  0.00     0.00   141.00   181.00    221.00
Al1    AL      0.00000  0.00000  0.63224  0.65549   0.07509   0   0   0    0  #nodisplay
                  0.00     0.00   141.00   181.00   -221.00
Cu2    CU      0.00000  0.00000  0.40437  0.76226   0.04446   0   0   0    0  #nodisplay
                  0.00     0.00   151.00   191.00   -211.00
Al2    AL      0.00000  0.00000  0.40437  0.76226   0.95553   0   0   0    0  #conn Al Al 0 3.5
                  0.00     0.00   151.00   191.00    211.00
Al3    AL      0.00000  0.50000  0.24981  0.55804   1.97199   0   0   0    0  
                  0.00     0.00   161.00   201.00    251.00
!-------> Profile Parameters for Pattern #  1
!  Scale       Extinc      Bov     Str1     Str2     Str3    Strain-Model
  567.86       0.5790   0.0000   0.0000   0.0000   0.0000       0
    11.00000   301.00     0.00     0.00     0.00     0.00
!     Sig-2      Sig-1      Sig-0        Xt         Yt         Z1      Z0      Size-Model
      0.000     61.676      6.196      0.000      0.000      0.000      0.000   0
       0.00      71.00      61.00       0.00       0.00       0.00       0.00
!    Gam-2     Gam-1     Gam-0     LStr       LSiz  
     0.000     0.604     0.000     0.000     0.000
      0.00     81.00      0.00      0.00      0.00
!     a          b         c        alpha      beta       gamma      #Cell Info
   4.256782   4.256782  10.633879  90.000000  90.000000  90.000000   
   21.00000   21.00000  121.00000    0.00000    0.00000    0.00000
!      Pref1      Pref2        alph0       beta0       alph1       beta1
    0.000000    0.000000    0.000000    0.041817    0.297100    0.002242
        0.00        0.00        0.00      281.00        0.00      291.00
!Absorption correction parameters
   0.00950  261.00   0.00000    0.00            ABS: ABSCOR1  ABSCOR2
!  2Th1/TOF1    2Th2/TOF2  Pattern to plot
    3001.589   19000.000       1
