Repository: easyDiffraction/easyDiffraction

**easyDiffraction** is a scientific software for modelling and analysis of the neutron diffraction data.

Please, visit [https://easyDiffraction.org](https://easyDiffraction.org) for more details.
<!---Travis CI Build Status--->
[20]: https://travis-ci.org/easyDiffraction/easyDiffraction
[21]: https://codecov.io/gh/easyDiffraction/easyDiffraction

[25]: http://badges.herokuapp.com/travis/easydiffraction/easydiffraction?style=flat-square&env=BADGE=win&label=Windows%2010.0&branch=master
[26]: http://badges.herokuapp.com/travis/easydiffraction/easydiffraction?style=flat-square&env=BADGE=osx&label=macOS%2010.13%20(High%20Sierra)&branch=master
[27]: http://badges.herokuapp.com/travis/easydiffraction/easydiffraction?style=flat-square&env=BADGE=linux&label=Ubuntu%20Linux%2016.04%20(Xenial)&branch=master
[28]: https://codecov.io/gh/easyDiffraction/easyDiffraction/branch/master/graph/badge.svg

<!---GitHub Latest Release--->
[30]: https://github.com/easyDiffraction/easyDiffraction/releases/tag/v0.3.9
[35]: https://img.shields.io/badge/Release-v0.3.9_(17_Dec_2019)-informational.svg?style=flat-square

<!---User Manual--->
[40]: https://easydiffraction.github.io/documentation.html
[45]: https://img.shields.io/badge/User_Manual-13_Nov_2019-informational.svg?style=flat-square

<!---License--->
[50]: https://github.com/easyDiffraction/easyDiffraction/blob/master/LICENSE
[55]: https://img.shields.io/badge/License-GNU_GPL_v3.0-informational.svg?style=flat-square

<!---Code coverage--->
[21]: https://codecov.io/gh/easyDiffraction/easyDiffraction
[28]: https://codecov.io/gh/easyDiffraction/easyDiffraction/branch/master/graph/badge.svg

<!---SnapStatus--->
[32]: https://snapcraft.io//easydiffraction/badge.svg
[31]: https://snapcraft.io/easydiffraction
[33]: https://build.snapcraft.io/badge/easyDiffraction/easyDiffraction.svg
[34]: https://build.snapcraft.io/user/easyDiffraction/easyDiffraction

<!---LicenseScan--->
[61]: https://app.fossa.com/api/projects/git%2Bgithub.com%2FeasyDiffraction%2FeasyDiffraction.svg?type=shield
[62]: https://app.fossa.com/projects/git%2Bgithub.com%2FeasyDiffraction%2FeasyDiffraction?ref=badge_shield

File: App/Imports/easyDiffraction/Resources/Examples/CeCuAl3_POLARIS/cecual.sum


        **********************************************************
        ** PROGRAM FullProf.2k (Version 6.20 - Jan2018-ILL JRC) **
        **********************************************************
                       M U L T I -- P A T T E R N                 
            Rietveld, Profile Matching & Integrated Intensity     
                 Refinement of X-ray and/or Neutron Data


    Date: 15/05/2019  Time: 10:28:47.287                              

 => PCR file code: cecual
 => DAT file code: cecual.dat           -> Relative contribution: 1.0000                                                            
 => Title: CeCuAl3 RT #13744 ThCr2Si2 type

 ==> CONDITIONS OF THIS RUN FOR PATTERN No.:  1

 => Global Refinement of neutron powder data                                                                                        
 => Neutron Time-Of-Flight data                                                                                                     
 => Abcisa variable is T.O.F. in microsecs
 => The    9th default profile function was selected

 => X-Y type of data: 2theta/TOF/E(Kev) Intens sigma for pattern:  1
 => Absorption correction type: 2
 => Base of peaks: 2.0*HW*    3.20
 ==> T.O.F. range, and number of points:
    TOFmin:    3001.589111  TOFmax:   19004.658203
    No. of points:   3693
 =>-------> Pattern#  1
 => Crystal Structure Refinement for phase: 1
 => The density (volumic mass) of phase 1 is:    4.873 g/cm3
 => Scor: 2.6824

 ==> RESULTS OF REFINEMENT:


 => No. of fitted parameters:   30


------------------------------------------------------------------------------
 => Phase No.  1 CeCuAl3                                 I 4 m m             
------------------------------------------------------------------------------

 =>  No. of reflections for pattern#:   1:   393  


 ==> ATOM PARAMETERS:

  Name      x     sx       y     sy       z      sz      B   sB   occ. socc.  Mult
 Ce1     0.00000(   0)  0.00000(   0)  0.00000(   0)  0.465( 13)  1.000(  0)    2
 Cu1     0.00000(   0)  0.00000(   0)  0.63224(   8)  0.655( 12)  0.925(  9)    2
 Al1     0.00000(   0)  0.00000(   0)  0.63224(   8)  0.655( 12)  0.075(  9)    2
 Cu2     0.00000(   0)  0.00000(   0)  0.40437(  10)  0.762( 24)  0.044(  6)    2
 Al2     0.00000(   0)  0.00000(   0)  0.40437(  10)  0.762( 24)  0.956(  6)    2
 Al3     0.00000(   0)  0.50000(   0)  0.24981(   8)  0.558( 14)  1.972( 10)    4

 ==> PROFILE PARAMETERS FOR PATTERN#  1

 => Cell parameters      :
                              4.25678   0.00006
                              4.25678   0.00006
                             10.63388   0.00017
                             90.00000   0.00000
                             90.00000   0.00000
                             90.00000   0.00000
 
 => Overall scale factor :    567.856384277     6.357365608
 => T.O.F. extinction    :    0.57897   0.02605
 => Overall tem. factor  :    0.00000   0.00000
 => T.O.F. FWHM sig-2,1,0:    0.00000   0.00000
                             61.67594   1.09814
                              6.19555   0.87430
 => Preferred orientation:    0.00000   0.00000
                              0.00000   0.00000
 => T.O.F.   a0,b0,a1,b1 :    0.00000   0.00000
                              0.04182   0.00019
                              0.29710   0.00000
                              0.00224   0.00009
 => Xtof and ytof params :    0.00000   0.00000
                              0.00000   0.00000
 => Strain par. s2,s1,s0 :    0.00000   0.00000
                              0.00000   0.00000
                              0.00000   0.00000
 => Size parameters z1,z0:    0.00000   0.00000
                              0.00000   0.00000

 => T.O.F. FWHM gam-2,1,0:    0.00000   0.00000
                              0.60382   0.11990
                              0.00000   0.00000
 => Strain parameter LSTR:    0.00000   0.00000

 => Absorption parameters: 
                              0.00950   0.00190
                              0.00000   0.00000



 ==> GLOBAL PARAMETERS FOR PATTERN#  1


 => Zero-point:     2.9210    0.0906
 => Cosine Fourier Background Parameters ==>
                               24833.      105.02    
                               6139.2      190.93    
                               8063.5      181.35    
                               3125.1      153.78    
                               2567.0      149.02    
                               311.08      116.04    
                               837.35      121.70    
                              -103.74      72.974    
                              -11.806      73.808    
                               0.0000      0.0000    
                               0.0000      0.0000    
                               0.0000      0.0000    
                               0.0000      0.0000    
                               0.0000      0.0000    
                               0.0000      0.0000    
                               0.0000      0.0000    
                               0.0000      0.0000    
                               0.0000      0.0000    
 

 => T.O.F.- dtt1 (    TOFo=dtt1*dsp    ):   6167.25      0.00
 => T.O.F.- dtt2 (TOF=TOFo+dtt2*dsp*dsp):     -2.28      0.00

 ==> RELIABILITY FACTORS WITH ALL NON-EXCLUDED POINTS FOR PATTERN:  1

  => Cycle:  1 => MaxCycle: 10
 => N-P+C:  3661
 =>  R-factors (not corrected for background) for Pattern:  1
 => Rp:  3.19     Rwp:  2.15     Rexp:    1.64 Chi2:  1.73      L.S. refinement
 => Conventional Rietveld R-factors for Pattern:  1
 => Rp:  6.27     Rwp:  4.66     Rexp:    3.54 Chi2:  1.73    
 => Deviance:  0.450E+06     Dev*  :   122.8    
 => DW-Stat.:    0.6434     DW-exp:     1.9141
 => N-sigma of the GoF:       31.315

 ==> RELIABILITY FACTORS FOR POINTS WITH BRAGG CONTRIBUTIONS FOR PATTERN:  1

 => N-P+C:  2789
 =>  R-factors (not corrected for background) for Pattern:  1
 => Rp:  2.68     Rwp:  2.05     Rexp:    1.44 Chi2:  2.02      L.S. refinement
 => Conventional Rietveld R-factors for Pattern:  1
 => Rp:  4.71     Rwp:  4.39     Rexp:    3.09 Chi2:  2.02    
 => Deviance:  0.273E+06     Dev*  :   97.72    
 => DW-Stat.:    0.7234     DW-exp:     1.9044
 => N-sigma of the GoF:       38.165

 => Global user-weigthed Chi2 (Bragg contrib.):   2.27    

     -----------------------------------------------------
     BRAGG R-Factors and weight fractions for Pattern #  1
     -----------------------------------------------------

 => Phase:  1     CeCuAl3
 => Bragg R-factor:   2.28       Vol:  192.688( 0.005)  Fract(%):  100.00( 1.58)
 => Rf-factor=  1.36             ATZ:       36190.047   Brindley:  1.0000

 
              CPU Time:     0.375 seconds
                            0.006 minutes

 => Run finished at:     Date: 15/05/2019  Time: 10:28:47.659
