Repository: easyDiffraction/easyDiffraction

**easyDiffraction** is a scientific software for modelling and analysis of the neutron diffraction data.

Please, visit [https://easyDiffraction.org](https://easyDiffraction.org) for more details.
<!---Travis CI Build Status--->
[20]: https://travis-ci.org/easyDiffraction/easyDiffraction
[21]: https://codecov.io/gh/easyDiffraction/easyDiffraction

[25]: http://badges.herokuapp.com/travis/easydiffraction/easydiffraction?style=flat-square&env=BADGE=win&label=Windows%2010.0&branch=master
[26]: http://badges.herokuapp.com/travis/easydiffraction/easydiffraction?style=flat-square&env=BADGE=osx&label=macOS%2010.13%20(High%20Sierra)&branch=master
[27]: http://badges.herokuapp.com/travis/easydiffraction/easydiffraction?style=flat-square&env=BADGE=linux&label=Ubuntu%20Linux%2016.04%20(Xenial)&branch=master
[28]: https://codecov.io/gh/easyDiffraction/easyDiffraction/branch/master/graph/badge.svg

<!---GitHub Latest Release--->
[30]: https://github.com/easyDiffraction/easyDiffraction/releases/tag/v0.3.9
[35]: https://img.shields.io/badge/Release-v0.3.9_(17_Dec_2019)-informational.svg?style=flat-square

<!---User Manual--->
[40]: https://easydiffraction.github.io/documentation.html
[45]: https://img.shields.io/badge/User_Manual-13_Nov_2019-informational.svg?style=flat-square

<!---License--->
[50]: https://github.com/easyDiffraction/easyDiffraction/blob/master/LICENSE
[55]: https://img.shields.io/badge/License-GNU_GPL_v3.0-informational.svg?style=flat-square

<!---Code coverage--->
[21]: https://codecov.io/gh/easyDiffraction/easyDiffraction
[28]: https://codecov.io/gh/easyDiffraction/easyDiffraction/branch/master/graph/badge.svg

<!---SnapStatus--->
[32]: https://snapcraft.io//easydiffraction/badge.svg
[31]: https://snapcraft.io/easydiffraction
[33]: https://build.snapcraft.io/badge/easyDiffraction/easyDiffraction.svg
[34]: https://build.snapcraft.io/user/easyDiffraction/easyDiffraction

<!---LicenseScan--->
[61]: https://app.fossa.com/api/projects/git%2Bgithub.com%2FeasyDiffraction%2FeasyDiffraction.svg?type=shield
[62]: https://app.fossa.com/projects/git%2Bgithub.com%2FeasyDiffraction%2FeasyDiffraction?ref=badge_shield

File: App/QmlImports/easyDiffraction/Resources/Examples/CeCuAl3_POLARIS/cecual_vesta.cif
#======================================================================

# CRYSTAL DATA

#----------------------------------------------------------------------

data_phase_1


_chemical_name_common                  'CeCuAl3 '
_cell_length_a                         4.25678(6)
_cell_length_b                         4.25678(6)
_cell_length_c                         10.63388(17)
_cell_angle_alpha                      90
_cell_angle_beta                       90
_cell_angle_gamma                      90
_space_group_name_H-M_alt              'I 4 m m'
_space_group_IT_number                 107

loop_
_space_group_symop_operation_xyz
   'x, y, z'
   '-x, -y, z'
   '-y, x, z'
   'y, -x, z'
   'x, -y, z'
   '-x, y, z'
   '-y, -x, z'
   'y, x, z'
   'x+1/2, y+1/2, z+1/2'
   '-x+1/2, -y+1/2, z+1/2'
   '-y+1/2, x+1/2, z+1/2'
   'y+1/2, -x+1/2, z+1/2'
   'x+1/2, -y+1/2, z+1/2'
   '-x+1/2, y+1/2, z+1/2'
   '-y+1/2, -x+1/2, z+1/2'
   'y+1/2, x+1/2, z+1/2'

loop_
   _atom_site_label
   _atom_site_occupancy
   _atom_site_fract_x
   _atom_site_fract_y
   _atom_site_fract_z
   _atom_site_adp_type
   _atom_site_U_iso_or_equiv
   _atom_site_type_symbol
   Ce1        1.0     0.000000      0.000000      0.000000     Uiso  0.005890 Ce
   Cu1        0.9250  0.000000      0.000000      0.63224(8)   Uiso  0.008300 Cu
   Al1        0.0750  0.000000      0.000000      0.63224(8)   Uiso  0.008300 Al
   Cu2        0.0440  0.000000      0.000000      0.40437(11)  Uiso  0.009700 Cu
   Al2        0.9560  0.000000      0.000000      0.40437(11)  Uiso  0.009700 Al
   Al3        0.9860  0.000000      0.500000      0.24981(9)   Uiso  0.007070 Al
