Repository: easyDiffraction/easyDiffraction

**easyDiffraction** is a scientific software for modelling and analysis of the neutron diffraction data.

Please, visit [https://easyDiffraction.org](https://easyDiffraction.org) for more details.
<!---Travis CI Build Status--->
[20]: https://travis-ci.org/easyDiffraction/easyDiffraction
[21]: https://codecov.io/gh/easyDiffraction/easyDiffraction

[25]: http://badges.herokuapp.com/travis/easydiffraction/easydiffraction?style=flat-square&env=BADGE=win&label=Windows%2010.0&branch=master
[26]: http://badges.herokuapp.com/travis/easydiffraction/easydiffraction?style=flat-square&env=BADGE=osx&label=macOS%2010.13%20(High%20Sierra)&branch=master
[27]: http://badges.herokuapp.com/travis/easydiffraction/easydiffraction?style=flat-square&env=BADGE=linux&label=Ubuntu%20Linux%2016.04%20(Xenial)&branch=master
[28]: https://codecov.io/gh/easyDiffraction/easyDiffraction/branch/master/graph/badge.svg

<!---GitHub Latest Release--->
[30]: https://github.com/easyDiffraction/easyDiffraction/releases/tag/v0.3.9
[35]: https://img.shields.io/badge/Release-v0.3.9_(17_Dec_2019)-informational.svg?style=flat-square

<!---User Manual--->
[40]: https://easydiffraction.github.io/documentation.html
[45]: https://img.shields.io/badge/User_Manual-13_Nov_2019-informational.svg?style=flat-square

<!---License--->
[50]: https://github.com/easyDiffraction/easyDiffraction/blob/master/LICENSE
[55]: https://img.shields.io/badge/License-GNU_GPL_v3.0-informational.svg?style=flat-square

<!---Code coverage--->
[21]: https://codecov.io/gh/easyDiffraction/easyDiffraction
[28]: https://codecov.io/gh/easyDiffraction/easyDiffraction/branch/master/graph/badge.svg

<!---SnapStatus--->
[32]: https://snapcraft.io//easydiffraction/badge.svg
[31]: https://snapcraft.io/easydiffraction
[33]: https://build.snapcraft.io/badge/easyDiffraction/easyDiffraction.svg
[34]: https://build.snapcraft.io/user/easyDiffraction/easyDiffraction

<!---LicenseScan--->
[61]: https://app.fossa.com/api/projects/git%2Bgithub.com%2FeasyDiffraction%2FeasyDiffraction.svg?type=shield
[62]: https://app.fossa.com/projects/git%2Bgithub.com%2FeasyDiffraction%2FeasyDiffraction?ref=badge_shield

File: Examples/PbSO4_powder-1d_neutrons-unpol_D1A(ILL)/fullprof/pbso4.pcr
COMM PbSO4 D1A(ILL),Rietveld Round Robin, R.J. Hill,JApC 25,589(1992)
! Current global Chi2 (Bragg contrib.) =      4.202    
! Files => DAT-file: pbso4.dat,  PCR-file: pbso4
!Job Npr Nph Nba Nex Nsc Nor Dum Iwg Ilo Ias Res Ste Nre Cry Uni Cor Opt Aut
   1   7   1   0   2   0   0   0   0   0   0   0   0   0   0   0   0   1   1
!
!Ipr Ppl Ioc Mat Pcr Ls1 Ls2 Ls3 NLI Prf Ins Rpa Sym Hkl Fou Sho Ana
   0   0   1   0   1   0   4   0   0   1   6  -1   1   0   0   1   1
!
! Lambda1  Lambda2    Ratio    Bkpos    Wdt    Cthm     muR   AsyLim   Rpolarz  2nd-muR -> Patt# 1
 1.912000 1.912000  1.00000   70.000  6.0000  0.0000  0.0000  160.00    0.0000  0.0000
!
!NCY  Eps  R_at  R_an  R_pr  R_gl     Thmin       Step       Thmax    PSD    Sent0
 15  0.10  1.00  1.00  1.00  1.00     10.0000   0.050000   155.4500   0.000   0.000
!
! Excluded regions (LowT  HighT) for Pattern#  1
        0.00       10.00
      154.00      180.00
! 
!
      34    !Number of refined parameters
!
!  Zero    Code    SyCos    Code   SySin    Code  Lambda     Code MORE ->Patt# 1
 -0.08796   81.0  0.00000    0.0  0.00000    0.0 0.000000    0.00   0
!   Background coefficients/codes  for Pattern#  1  (Polynomial of 6th degree)
     207.880      40.365      44.014     -20.712     -39.305       7.353
       21.00       31.00       41.00       51.00       61.00       71.00
!-------------------------------------------------------------------------------
!  Data for PHASE number:   1  ==> Current R_Bragg for Pattern#  1:     0.00
!-------------------------------------------------------------------------------
 PbSO4                       VARY xyz b          BKG blue
!
!Nat Dis Ang Pr1 Pr2 Pr3 Jbt Irf Isy Str Furth       ATZ    Nvk Npr More
   5   0   0 0.0 0.0 1.0   0   0   0   0   0       1213.030   0   7   1
!
!Jvi Jdi Hel Sol Mom Ter  Brind   RMua    RMub    RMuc   Jtyp  Nsp_Ref Ph_Shift N_Domains
   0   3   0   0   0   0  1.0000  0.0000  0.0000  0.0000    1      0      0      0
!
! Max_dst(dist) (angles)  Bond-Valence Calc.
      3.5000      0.0000        BVS
!  N_cations   N_anions     Tolerance(%) / Name or cations/ and Anions
       2           1               20.00
PB+2 S+6 
O-2 
!
!
P n m a                  <--Space group symbol
!Atom   Typ       X        Y        Z     Biso       Occ     In Fin N_t Spc /Codes
Pb     PB      0.18749  0.25000  0.16719  1.41625   0.50000   0   0   0    1  #color cyan
                171.00     0.00   181.00   281.00      0.00
S      S       0.06541  0.25000  0.68340  0.41995   0.50000   0   0   0    2  #radius 0.5  color green
                191.00     0.00   201.00   321.00      0.00
O1     O       0.90767  0.25000  0.59529  1.98744   0.50000   0   0   0    3  #conn S O 0 2.2
                211.00     0.00   221.00   311.00      0.00
O2     O       0.19376  0.25000  0.54321  1.47123   0.50000   0   0   0    3  
                231.00     0.00   241.00   301.00      0.00
O3     O       0.08103  0.02708  0.80905  1.32148   1.00000   0   0   0    3  
                251.00   261.00   271.00   291.00      0.00
!-------> Profile Parameters for Pattern #  1
!  Scale        Shape1      Bov      Str1      Str2      Str3   Strain-Model
  1.4807       0.00000   0.00000   0.00000   0.00000   0.00000       0
    11.00000     0.000     0.000     0.000     0.000     0.000
!       U         V          W           X          Y        GauSiz   LorSiz Size-Model
   0.155621  -0.455924   0.419110   0.000000   0.091739   0.000000   0.000000    0
    121.000    131.000    141.000      0.000    151.000      0.000      0.000
!     a          b         c        alpha      beta       gamma      #Cell Info
   8.478844   5.396727   6.958402  90.000000  90.000000  90.000000   #box -0.25 1.25 -0.15 1.15 -0.15 1.15
   91.00000  101.00000  111.00000    0.00000    0.00000    0.00000
!  Pref1    Pref2      Asy1     Asy2     Asy3     Asy4      S_L      D_L
  0.00000  0.00000  0.37393  0.03717 -0.32821  0.00000  0.00000  0.00000
     0.00     0.00   161.00   331.00   341.00     0.00     0.00     0.00
!  2Th1/TOF1    2Th2/TOF2  Pattern to plot
      10.000     154.000       1
