Repository: easyDiffraction/easyDiffraction

**easyDiffraction** is a scientific software for modelling and analysis of the neutron diffraction data.

Please, visit [https://easyDiffraction.org](https://easyDiffraction.org) for more details.
<!---Travis CI Build Status--->
[20]: https://travis-ci.org/easyDiffraction/easyDiffraction
[21]: https://codecov.io/gh/easyDiffraction/easyDiffraction

[25]: http://badges.herokuapp.com/travis/easydiffraction/easydiffraction?style=flat-square&env=BADGE=win&label=Windows%2010.0&branch=master
[26]: http://badges.herokuapp.com/travis/easydiffraction/easydiffraction?style=flat-square&env=BADGE=osx&label=macOS%2010.13%20(High%20Sierra)&branch=master
[27]: http://badges.herokuapp.com/travis/easydiffraction/easydiffraction?style=flat-square&env=BADGE=linux&label=Ubuntu%20Linux%2016.04%20(Xenial)&branch=master
[28]: https://codecov.io/gh/easyDiffraction/easyDiffraction/branch/master/graph/badge.svg

<!---GitHub Latest Release--->
[30]: https://github.com/easyDiffraction/easyDiffraction/releases/tag/v0.3.9
[35]: https://img.shields.io/badge/Release-v0.3.9_(17_Dec_2019)-informational.svg?style=flat-square

<!---User Manual--->
[40]: https://easydiffraction.github.io/documentation.html
[45]: https://img.shields.io/badge/User_Manual-13_Nov_2019-informational.svg?style=flat-square

<!---License--->
[50]: https://github.com/easyDiffraction/easyDiffraction/blob/master/LICENSE
[55]: https://img.shields.io/badge/License-GNU_GPL_v3.0-informational.svg?style=flat-square

<!---Code coverage--->
[21]: https://codecov.io/gh/easyDiffraction/easyDiffraction
[28]: https://codecov.io/gh/easyDiffraction/easyDiffraction/branch/master/graph/badge.svg

<!---SnapStatus--->
[32]: https://snapcraft.io//easydiffraction/badge.svg
[31]: https://snapcraft.io/easydiffraction
[33]: https://build.snapcraft.io/badge/easyDiffraction/easyDiffraction.svg
[34]: https://build.snapcraft.io/user/easyDiffraction/easyDiffraction

<!---LicenseScan--->
[61]: https://app.fossa.com/api/projects/git%2Bgithub.com%2FeasyDiffraction%2FeasyDiffraction.svg?type=shield
[62]: https://app.fossa.com/projects/git%2Bgithub.com%2FeasyDiffraction%2FeasyDiffraction?ref=badge_shield

File: Examples/PbSO4_powder-1d_neutrons-unpol_D1A(ILL)/fullprof/pbso4.sum


        **********************************************************
        ** PROGRAM FullProf.2k (Version 6.20 - Jan2018-ILL JRC) **
        **********************************************************
                       M U L T I -- P A T T E R N                 
            Rietveld, Profile Matching & Integrated Intensity     
                 Refinement of X-ray and/or Neutron Data


    Date: 22/10/2019  Time: 21:11:43.223                              

 => PCR file code: pbso4
 => DAT file code: pbso4.dat            -> Relative contribution: 1.0000                                                            
 => Title: PbSO4 D1A(ILL),Rietveld Round Robin, R.J. Hill,JApC 25,589(1992)

 ==> CONDITIONS OF THIS RUN FOR PATTERN No.:  1

 => Global Refinement of neutron powder data                                                                                        
 => The    7th default profile function was selected

 => Data in D1A,D2B format as prepared by D1A(D2B)SUM for pattern:  1
 => Analysis of refinement at the end
 => Wavelengths:  1.91200 1.91200
 => Cos(Monochromator angle)=   0.0000
 => Absorption correction (AC), muR-eff =   0.0000  0.0000
 => Base of peaks: 2.0*HW*    6.00
 ==> Angular range, step and number of points:
     2Thmin:      10.000000  2Thmax:     155.449997  Step:       0.050000  No. of points:   2910
 =>-------> Pattern#  1
 => Crystal Structure Refinement for phase: 1
 => The density (volumic mass) of phase 1 is:    6.326 g/cm3
 => Scor: 2.9629

 ==> RESULTS OF REFINEMENT:


 => No. of fitted parameters:   34


------------------------------------------------------------------------------
 => Phase No.  1  PbSO4                       VARY xyz b P n m a             
------------------------------------------------------------------------------

 =>  No. of reflections for pattern#:   1:   211  


 ==> ATOM PARAMETERS:

  Name      x     sx       y     sy       z      sz      B   sB   occ. socc.  Mult
 Pb      0.18749(   9)  0.25000(   0)  0.16719(  15)  1.416( 24)  0.500(  0)    4
 S       0.06541(  29)  0.25000(   0)  0.68340(  39)  0.420( 44)  0.500(  0)    4
 O1      0.90767(  19)  0.25000(   0)  0.59529(  20)  1.987( 35)  0.500(  0)    4
 O2      0.19376(  19)  0.25000(   0)  0.54321(  24)  1.471( 33)  0.500(  0)    4
 O3      0.08103(  11)  0.02708(  16)  0.80905(  14)  1.321( 24)  1.000(  0)    8

 ==> PROFILE PARAMETERS FOR PATTERN#  1

 => Cell parameters      :
                              8.47884   0.00015
                              5.39673   0.00010
                              6.95840   0.00013
                             90.00000   0.00000
                             90.00000   0.00000
                             90.00000   0.00000
 
 => overall scale factor :      1.480734229     0.005267696
 => Eta(p-v) or m(p-vii) :    0.00000   0.00000
 => Overall tem. factor  :    0.00000   0.00000
 => Halfwidth parameters :    0.15562   0.00337
                             -0.45592   0.00745
                              0.41911   0.00453
 => Preferred orientation:    0.00000   0.00000
                              0.00000   0.00000
 => Asymmetry parameters :    0.37393   0.01914
                              0.03717   0.00243
                             -0.32821   0.04007
                              0.00000   0.00000
 => X and y parameters   :    0.00000   0.00000
                              0.09174   0.00216
 => Strain parameters    :    0.00000   0.00000
                              0.00000   0.00000
                              0.00000   0.00000
 => Size parameters (G,L):    0.00000   0.00000
                              0.00000   0.00000

 => Add. shape parameters: 
                              0.00000   0.00000
                              0.00000   0.00000



 ==> GLOBAL PARAMETERS FOR PATTERN#  1


 => Zero-point:    -0.0880    0.0033
 => Background Polynomial Parameters ==>
                               207.88     0.54726    
                               40.365      1.9059    
                               44.014      4.3516    
                              -20.712      7.0423    
                              -39.305      7.1162    
                               7.3526      7.6889    
 
 => Cos(2theta)-shift parameter :   0.0000  0.0000
 => Sin(2theta)-shift parameter :   0.0000  0.0000

 ==> RELIABILITY FACTORS WITH ALL NON-EXCLUDED POINTS FOR PATTERN:  1

  => Cycle:  1 => MaxCycle: 15
 => N-P+C:  2846
 =>  R-factors (not corrected for background) for Pattern:  1
 => Rp:  3.23     Rwp:  3.86     Rexp:    1.93 Chi2:  4.01      L.S. refinement
 => Conventional Rietveld R-factors for Pattern:  1
 => Rp:  7.66     Rwp:  7.22     Rexp:    3.60 Chi2:  4.01    
 => Deviance:  0.196E+04     Dev*  :  0.6890    
 => DW-Stat.:    0.3518     DW-exp:     1.9081
 => N-sigma of the GoF:      113.424

 ==> RELIABILITY FACTORS FOR POINTS WITH BRAGG CONTRIBUTIONS FOR PATTERN:  1

 => N-P+C:  2714
 =>  R-factors (not corrected for background) for Pattern:  1
 => Rp:  3.18     Rwp:  3.85     Rexp:    1.89 Chi2:  4.14      L.S. refinement
 => Conventional Rietveld R-factors for Pattern:  1
 => Rp:  7.38     Rwp:  7.17     Rexp:    3.52 Chi2:  4.14    
 => Deviance:  0.183E+04     Dev*  :  0.6754    
 => DW-Stat.:    0.3568     DW-exp:     1.9065
 => N-sigma of the GoF:      115.805

 => Global user-weigthed Chi2 (Bragg contrib.):   4.20    

     -----------------------------------------------------
     BRAGG R-Factors and weight fractions for Pattern #  1
     -----------------------------------------------------

 => Phase:  1      PbSO4                       VARY xyz b          BKG blue
 => Bragg R-factor:   4.12       Vol:  318.403( 0.010)  Fract(%):  100.00( 0.50)
 => Rf-factor=  2.70             ATZ:        1213.030   Brindley:  1.0000


       ----------------------------------------------------
       -    ANALYSIS OF THE REFINEMENT FOR PATTERN #  1   -
       ----------------------------------------------------


 => GLOBAL INDICATORS:

    The first and last reflections appears at:
    2theta(degrees)/T.O.F(microsecs)/Energy(KeV) =>         20.475       151.436
    s (angstroms-1) =>     0.1859    1.0137
    D (angstroms  ) =>     5.3789    0.9865
    sin(theta/lamb) =>     0.0930    0.5068
    Q (angstroms-1) =>     2.3362   12.7385

    The average FWHM is:   0.5150  Fwhm(av)/step =  10.2998

 => Sum(Yiobs-Yical):    -1272.89    1849.12    1072.23     138.00 <- Four regions
            Total ->      1786.46

  Expected Rp (background uncorrected):     1.71 Observed->     3.23
  Expected cRp(background   corrected):     4.05 Observed->     7.66
  -> Ratio Rp/Exp=cRp/cExp:     1.89
  Weighted Average Bragg R-factor:     4.12
  Weighted Average      RF-factor:     2.70
  Reduced Chi-square :     4.14

 => Total number of "independent" reflections:    198
    Effective number (account for resolution) of reflections: 
                      at level p=1.00  : 102.6
                      at level p=0.50  : 134.4
                      at level p=0.25  : 158.7

    A reflection contributes as x/(x+nearest), where "x"  
    is the fraction of the total area of the current phase and 
   "nearest" is the number of adjacent reflections verifying the formula:

    Postn-p*FWHM <= Postn(adjacent) <= Postn+p*FWHM 

   "nearest" is weighted by the corresponding "x(s)" 

 =>             Number of global  refined parameters:      7
                Number of profile refined parameters:     11
    Number of intensity-affecting refined parameters:     16
      (Preferred orientation belongs to this class)   

 => (Effective Number of reflections)/(Number of intensity parameters)= refni
      Ratio ( Optimistic view,p=0.25):    9.9
      Ratio (Pessimistic view,p=1.00):    6.4
      Ratio (   Eclectic view,p=0.50):    8.4

 => PHASE DEPENDENT INDICATORS:

 => Positions and FWHM of the sharpest reflection

     Phase  2Theta/TOF  FWHM     Q       DQ      Delta   Dd/d(%)

       1     107.60   0.3847   5.3037  0.01303  0.00882  0.246

   Q ,DQ(FWHM in Q-space) and Delta are given in 1/angstroms
 Delta is the expected step between consecutive reflections at Q

 Phase    %Cont  Nintdp  Nprofp   Nref      Enref(Effective)
                                         R:p=1  R:p=1/2  R:p=1/4
     1  100.00      16      11     198  102.61  134.35  158.67
                                          6.41    8.40    9.92
  Where:
  %Cont: percentage of the total integrated intensity (100x)
 Nintdp: Number of intensity-affecting refined parameters
 Nprofp: Number of profile refined parameters
   Nref: Number "independent" contributing reflections
  Enref: Effective Number of reflections for each p-value
R:p=1/n: Ratio Enref(Effective)/Nintdp <- "Solvability Index" 


 => ANALYSIS OF STANDARD DEVIATIONS

    Phase:  1 Degrees of freedom for p=1, 1/2, 1/4:    86.61  118.35  142.67
              Chi2 based on integrated intensities:     2.18    1.59    1.32
              Calculated with Scott'S FORMULA     :    99.32   72.95   60.68

 => Standard deviations concern the PRECISION of parameters and
    represent ACCURACY only if there is no systematic errors
    A better estimate of the accuracy of structural parameters
    is obtained multiplying sigmas by the parameter SCOR
 -> SCOR =   2.9629 { Berar'S FORMULA}
 -> SCOR =   3.2093 {Pawley'S FORMULA}
 -> Application of modified Scott'S FORMULA
    SCOR(p=1,1/2,1/4) =   0.7246  0.6198  0.5645
    SCOR(expected Si) =   4.8958  4.1958  3.8269
   Warning! Do not take into account Scott'S SCOR
            These indicators are under test....

 => ANALYSIS OF CORRELATED PARAMETERS 

  -> The number of correlated parameters is :   0

 => Your refinement seems to be rather good!

 
              CPU Time:     0.275 seconds
                            0.005 minutes

 => Run finished at:     Date: 22/10/2019  Time: 21:11:43.493
