Repository: easyDiffraction/easyDiffraction

**easyDiffraction** is a scientific software for modelling and analysis of the neutron diffraction data.

Please, visit [https://easyDiffraction.org](https://easyDiffraction.org) for more details.
<!---Travis CI Build Status--->
[20]: https://travis-ci.org/easyDiffraction/easyDiffraction
[21]: https://codecov.io/gh/easyDiffraction/easyDiffraction

[25]: http://badges.herokuapp.com/travis/easydiffraction/easydiffraction?style=flat-square&env=BADGE=win&label=Windows%2010.0&branch=master
[26]: http://badges.herokuapp.com/travis/easydiffraction/easydiffraction?style=flat-square&env=BADGE=osx&label=macOS%2010.13%20(High%20Sierra)&branch=master
[27]: http://badges.herokuapp.com/travis/easydiffraction/easydiffraction?style=flat-square&env=BADGE=linux&label=Ubuntu%20Linux%2016.04%20(Xenial)&branch=master
[28]: https://codecov.io/gh/easyDiffraction/easyDiffraction/branch/master/graph/badge.svg

<!---GitHub Latest Release--->
[30]: https://github.com/easyDiffraction/easyDiffraction/releases/tag/v0.3.9
[35]: https://img.shields.io/badge/Release-v0.3.9_(17_Dec_2019)-informational.svg?style=flat-square

<!---User Manual--->
[40]: https://easydiffraction.github.io/documentation.html
[45]: https://img.shields.io/badge/User_Manual-13_Nov_2019-informational.svg?style=flat-square

<!---License--->
[50]: https://github.com/easyDiffraction/easyDiffraction/blob/master/LICENSE
[55]: https://img.shields.io/badge/License-GNU_GPL_v3.0-informational.svg?style=flat-square

<!---Code coverage--->
[21]: https://codecov.io/gh/easyDiffraction/easyDiffraction
[28]: https://codecov.io/gh/easyDiffraction/easyDiffraction/branch/master/graph/badge.svg

<!---SnapStatus--->
[32]: https://snapcraft.io//easydiffraction/badge.svg
[31]: https://snapcraft.io/easydiffraction
[33]: https://build.snapcraft.io/badge/easyDiffraction/easyDiffraction.svg
[34]: https://build.snapcraft.io/user/easyDiffraction/easyDiffraction

<!---LicenseScan--->
[61]: https://app.fossa.com/api/projects/git%2Bgithub.com%2FeasyDiffraction%2FeasyDiffraction.svg?type=shield
[62]: https://app.fossa.com/projects/git%2Bgithub.com%2FeasyDiffraction%2FeasyDiffraction?ref=badge_shield

File: Examples/test2/phases.cif
global_ 



data_PbSO4 


_space_group_name_h-m_alt 'P n m a' 
_space_group_name_h-m_alt_description 'The extended international Hermann-Mauguin space-group symbol.' 
_space_group_it_number 62 
_space_group_name_h-m_ref 'P n m a' 
_space_group_it_coordinate_system_code abc 
_space_group_name_h-m_full 'P 21/n 21/m 21/a' 
_space_group_name_hall '-P 2ac 2n' 
_space_group_name_schoenflies D2h.16 
_space_group_point_group_h-m mmm 
_space_group_laue_class mmm 
_space_group_patterson_name_h-m 'P m m m' 
_space_group_centring_type P 
_space_group_bravais_type oP 
_space_group_crystal_system orthorhombic 
_cell_length_a 8.46585(25) 
_cell_length_b 5.38778(14) 
_cell_length_c 6.94700(21) 
_cell_angle_alpha 90.0 
_cell_angle_beta 90.0 
_cell_angle_gamma 90.0 

loop_ 
_atom_site_label  
_atom_site_type_symbol  
_atom_site_fract_x  
_atom_site_fract_y  
_atom_site_fract_z  
_atom_site_occupancy  
_atom_site_adp_type  
_atom_site_wyckoff_symbol  
_atom_site_u_iso_or_equiv  
_atom_site_multiplicity  
Pb Pb 0.18724 0.25 0.16615 1.0 Uiso c 0.0 4 
S S 0.06434 0.25 0.68261 1.0 Uiso c 0.0 4 
O1 O 0.9079 0.25 0.59598 1.0 Uiso c 0.0 4 
O2 O 0.1926 0.25 0.54171 1.0 Uiso c 0.0 4 
O3 O 0.08043 0.02893 0.80734 1.0 Uiso d 0.0 8
